Repository: saeilojapan/faq_img

File: cimatron/5536/MaterialsData.xml (part 1 of 3)
<?xml version="1.0" standalone="yes"?>
<Materials><Material><MaterialName Type="string" Val="Al 3003-0"/><SterssStrainType Type="int" Val="0"/><FLDType Type="int" Val="1"/><N Type="float" Val="0.195"/><R Type="float" Val="0.75"/><K Type="float" Val="185930000.499388"/><UTS Type="float" Val="0"/><Density Type="float" Val="2899.9954431"/><YoungModule Type="float" Val="70000002944.2675"/><PoissonRatio Type="float" Val="0.32"/><YieldStress Type="float" Val="55340002.4774369"/><FLD0 Type="float" Val="0.243730184922598"/><ThinningLimit Type="float" Val="0"/><ShearLimit Type="float" Val="0"/><UseThinningLimit Type="int" Val="0"/><UseShearLimit Type="int" Val="0"/></Material><Material><MaterialName Type="string" Val="CRCQ"/><SterssStrainType Type="int" Val="0"/><FLDType Type="int" Val="0"/><N Type="float" Val="0.2"/><R Type="float" Val="1.3"/><K Type="float" Val="664040005.959649"/><UTS Type="float" Val="0"/><Density Type="float" Val="7800.0020607"/><YoungModule Type="float" Val="210000008832.795"/><PoissonRatio Type="float" Val="0.3"/><YieldStress Type="float" Val="319120008.537547"/><FLD0 Type="float" Val="0"/><ThinningLimit Type="float" Val="0"/><ShearLimit Type="float" Val="0"/><UseThinningLimit Type="int" Val="0"/><UseShearLimit Type="int" Val="0"/></Material><Material><MaterialName Type="string" Val="CRDQ"/><SterssStrainType Type="int" Val="0"/><FLDType Type="int" Val="0"/><N Type="float" Val="0.212"/><R Type="float" Val="1.6"/><K Type="float" Val="601600000.892249"/><UTS Type="float" Val="0"/><Density Type="float" Val="7800.0020607"/><YoungModule Type="float" Val="210000008832.795"/><PoissonRatio Type="float" Val="0.3"/><YieldStress Type="float" Val="276200023.824886"/><FLD0 Type="float" Val="0"/><ThinningLimit Type="float" Val="0"/><ShearLimit Type="float" Val="0"/><UseThinningLimit Type="int" Val="0"/><UseShearLimit Type="int" Val="0"/></Material><Material><MaterialName Type="string" Val="BH 180"/><SterssStrainType Type="int" Val="0"/><FLDType Type="int" Val="0"/><N Type="float" Val="0.227"/><R Type="float" Val="1.8"/><K Type="float" Val="569610009.311586"/><UTS Type="float" Val="0"/><Density Type="float" Val="7800.0020607"/><YoungModule Type="float" Val="203395008554.987"/><PoissonRatio Type="float" Val="0.3"/><YieldStress Type="float" Val="192590004.438176"/><FLD0 Type="float" Val="0"/><ThinningLimit Type="float" Val="0"/><ShearLimit Type="float" Val="0"/><UseThinningLimit Type="int" Val="0"/><UseShearLimit Type="int" Val="0"/></Material><Material><MaterialName Type="string" Val="CREDDQ"/><SterssStrainType Type="int" Val="0"/><FLDType Type="int" Val="0"/><N Type="float" Val="0.25"/><R Type="float" Val="2.05"/><K Type="float" Val="566920006.758275"/><UTS Type="float" Val="0"/><Density Type="float" Val="7800.0020607"/><YoungModule Type="float" Val="210000008832.795"/><PoissonRatio Type="float" Val="0.3"/><YieldStress Type="float" Val="136340002.073779"/><FLD0 Type="float" Val="0"/><ThinningLimit Type="float" Val="0"/><ShearLimit Type="float" Val="0"/><UseThinningLimit Type="int" Val="0"/><UseShearLimit Type="int" Val="0"/></Material><Material><MaterialName Type="string" Val="CR-EG-CQ"/><SterssStrainType Type="int" Val="0"/><FLDType Type="int" Val="0"/><N Type="float" Val="0.2"/><R Type="float" Val="1.1"/><K Type="float" Val="557650047.867416"/><UTS Type="float" Val="0"/><Density Type="float" Val="7844.48366"/><YoungModule Type="float" Val="210000008832.795"/><PoissonRatio Type="float" Val="0.3"/><YieldStress Type="float" Val="296440014.909907"/><FLD0 Type="float" Val="0"/><ThinningLimit Type="float" Val="0"/><ShearLimit Type="float" Val="0"/><UseThinningLimit Type="int" Val="0"/><UseShearLimit Type="int" Val="0"/></Material><Material><MaterialName Type="string" Val="CR-EG-DQ"/><SterssStrainType Type="int" Val="0"/><FLDType Type="int" Val="0"/><N Type="float" Val="0.22"/><R Type="float" Val="1.5"/><K Type="float" Val="551650047.617696"/><UTS Type="float" Val="0"/><Density Type="float" Val="7844.48366"/><YoungModule Type="float" Val="210000008832.795"/><PoissonRatio Type="float" Val="0.3"/><YieldStress Type="float" Val="188210014.632421"/><FLD0 Type="float" Val="0"/><ThinningLimit Type="float" Val="0"/><ShearLimit Type="float" Val="0"/><UseThinningLimit Type="int" Val="0"/><UseShearLimit Type="int" Val="0"/></Material><Material><MaterialName Type="string" Val="HRCQ"/><SterssStrainType Type="int" Val="0"/><FLDType Type="int" Val="0"/><N Type="float" Val="0.19"/><R Type="float" Val="1"/><K Type="float" Val="639075039.089637"/><UTS Type="float" Val="0"/><Density Type="float" Val="7844.48366"/><YoungModule Type="float" Val="203395008554.987"/><PoissonRatio Type="float" Val="0.3"/><YieldStress Type="float" Val="269000011.311849"/><FLD0 Type="float" Val="0"/><ThinningLimit Type="float" Val="0"/><ShearLimit Type="float" Val="0"/><UseThinningLimit Type="int" Val="0"/><UseShearLimit Type="int" Val="0"/></Material><Material><MaterialName Type="string" Val="HRDQ"/><SterssStrainType Type="int" Val="0"/><FLDType Type="int" Val="0"/><N Type="float" Val="0.19"/><R Type="float" Val="1.1"/><K Type="float" Val="627423000.022625"/><UTS Type="float" Val="0"/><Density Type="float" Val="7844.48366"/><YoungModule Type="float" Val="203395008554.987"/><PoissonRatio Type="float" Val="0.3"/><YieldStress Type="float" Val="248000010.434381"/><FLD0 Type="float" Val="0"/><ThinningLimit Type="float" Val="0"/><ShearLimit Type="float" Val="0"/><UseThinningLimit Type="int" Val="0"/><UseShearLimit Type="int" Val="0"/></Material><Material><MaterialName Type="string" Val="HRDDQ"/><SterssStrainType Type="int" Val="0"/><FLDType Type="int" Val="0"/><N Type="float" Val="0.2"/><R Type="float" Val="1.1"/><K Type="float" Val="615840052.759941"/><UTS Type="float" Val="0"/><Density Type="float" Val="7844.48366"/><YoungModule Type="float" Val="203395008554.987"/><PoissonRatio Type="float" Val="0.3"/><YieldStress Type="float" Val="234000009.842508"/><FLD0 Type="float" Val="0"/><ThinningLimit Type="float" Val="0"/><ShearLimit Type="float" Val="0"/><UseThinningLimit Type="int" Val="0"/><UseShearLimit Type="int" Val="0"/></Material><Material><MaterialName Type="string" Val="SPCC"/><SterssStrainType Type="int" Val="0"/><FLDType Type="int" Val="0"/><N Type="float" Val="0.217"/><R Type="float" Val="1.388"/><K Type="float" Val="568892052.739856"/><UTS Type="float" Val="0"/><Density Type="float" Val="7800.0020607"/><YoungModule Type="float" Val="210000008832.795"/><PoissonRatio Type="float" Val="0.3"/><YieldStress Type="float" Val="204000008.580117"/><FLD0 Type="float" Val="0"/><ThinningLimit Type="float" Val="0"/><ShearLimit Type="float" Val="0"/><UseThinningLimit Type="int" Val="0"/><UseShearLimit Type="int" Val="0"/></Material><Material><MaterialName Type="string" Val="SPCE"/><SterssStrainType Type="int" Val="0"/><FLDType Type="int" Val="0"/><N Type="float" Val="0.261"/><R Type="float" Val="1.547"/><K Type="float" Val="575125024.190819"/><UTS Type="float" Val="0"/><Density Type="float" Val="7800.0020607"/><YoungModule Type="float" Val="210000008832.795"/><PoissonRatio Type="float" Val="0.3"/><YieldStress Type="float" Val="161700003.752458"/><FLD0 Type="float" Val="0"/><ThinningLimit Type="float" Val="0"/><ShearLimit Type="float" Val="0"/><UseThinningLimit Type="int" Val="0"/><UseShearLimit Type="int" Val="0"/></Material><Material><MaterialName Type="string" Val="HRDP590"/><SterssStrainType Type="int" Val="0"/><FLDType Type="int" Val="0"/><N Type="float" Val="0.15"/><R Type="float" Val="0.75"/><K Type="float" Val="1000000042.05899"/><UTS Type="float" Val="0"/><Density Type="float" Val="7829.9793924"/><YoungModule Type="float" Val="210000008832.795"/><PoissonRatio Type="float" Val="0.29"/><YieldStress Type="float" Val="416364031.184634"/><FLD0 Type="float" Val="0"/><ThinningLimit Type="float" Val="0"/><ShearLimit Type="float" Val="0"/><UseThinningLimit Type="int" Val="0"/><UseShearLimit Type="int" Val="0"/></Material><Material><MaterialName Type="string" Val="HRHSLA40"/><SterssStrainType Type="int" Val="0"/><FLDType Type="int" Val="0"/><N Type="float" Val="0.161"/><R Type="float" Val="1"/><K Type="float" Val="774634004.746821"/><UTS Type="float" Val="0"/><Density Type="float" Val="7800.0020607"/><YoungModule Type="float" Val="205800008656.144"/><PoissonRatio Type="float" Val="0.3"/><YieldStress Type="float" Val="406315019.533326"/><FLD0 Type="float" Val="0"/><ThinningLimit Type="float" Val="0"/><ShearLimit Type="float" Val="0"/><UseThinningLimit Type="int" Val="0"/><UseShearLimit Type="int" Val="0"/></Material><Material><MaterialName Type="string" Val="Ford_DDQ"/><SterssStrainType Type="int" Val="0"/><FLDType Type="int" Val="0"/><N Type="float" Val="0.24"/><R Type="float" Val="1.9"/><K Type="float" Val="551409996.334983"/><UTS Type="float" Val="0"/><Density Type="float" Val="7844.48366"/><YoungModule Type="float" Val="203395008554.987"/><PoissonRatio Type="float" Val="0.3"/><YieldStress Type="float" Val="161890006.198846"/><FLD0 Type="float" Val="0"/><ThinningLimit Type="float" Val="0"/><ShearLimit Type="float" Val="0"/><UseThinningLimit Type="int" Val="0"/><UseShearLimit Type="int" Val="0"/></Material><Material><MaterialName Type="string" Val="Spec 50ksi"/><SterssStrainType Type="int" Val="0"/><FLDType Type="int" Val="1"/><N Type="float" Val="0.164"/><R Type="float" Val="1"/><K Type="float" Val="549030052.389059"/><UTS Type="float" Val="0"/><Density Type="float" Val="7800.0020607"/><YoungModule Type="float" Val="210000008832.795"/><PoissonRatio Type="float" Val="0.3"/><YieldStress Type="float" Val="405540025.599282"/><FLD0 Type="float" Val="6.99975501143418E-05"/><ThinningLimit Type="float" Val="0"/><ShearLimit Type="float" Val="0"/><UseThinningLimit Type="int" Val="0"/><UseShearLimit Type="int" Val="0"/></Material><Material><MaterialName Type="string" Val="CRDDQ"/><SterssStrainType Type="int" Val="0"/><FLDType Type="int" Val="0"/><N Type="float" Val="0.24"/><R Type="float" Val="1.95"/><K Type="float" Val="551409996.334983"/><UTS Type="float" Val="0"/><Density Type="float" Val="7800.0020607"/><YoungModule Type="float" Val="210000008832.795"/><PoissonRatio Type="float" Val="0.3"/><YieldStress Type="float" Val="161890006.198846"/><FLD0 Type="float" Val="0"/><ThinningLimit Type="float" Val="0"/><ShearLimit Type="float" Val="0"/><UseThinningLimit Type="int" Val="0"/><UseShearLimit Type="int" Val="0"/></Material><Material><MaterialName Type="string" Val="BH 210"/><SterssStrainType Type="int" Val="0"/><FLDType Type="int" Val="0"/><N Type="float" Val="0.21"/><R Type="float" Val="1.68"/><K Type="float" Val="609540003.663203"/><UTS Type="float" Val="0"/><Density Type="float" Val="7800.0020607"/><YoungModule Type="float" Val="203395008554.987"/><PoissonRatio Type="float" Val="0.3"/><YieldStress Type="float" Val="233950006.787371"/><FLD0 Type="float" Val="0"/><ThinningLimit Type="float" Val="0"/><ShearLimit Type="float" Val="0"/><UseThinningLimit Type="int" Val="0"/><UseShearLimit Type="int" Val="0"/></Material><Material><MaterialName Type="string" Val="HSLA 250"/><SterssStrainType Type="int" Val="0"/><FLDType Type="int" Val="0"/><N Type="float" Val="0.18"/><R Type="float" Val="1.1"/><K Type="float" Val="704640044.283795"/><UTS Type="float" Val="0"/><Density Type="float" Val="7800.0020607"/><YoungModule Type="float" Val="203395008554.987"/><PoissonRatio Type="float" Val="0.3"/><YieldStress Type="float" Val="337290022.72855"/><FLD0 Type="float" Val="0"/><ThinningLimit Type="float" Val="0"/><ShearLimit Type="float" Val="0"/><UseThinningLimit Type="int" Val="0"/><UseShearLimit Type="int" Val="0"/></Material><Material><MaterialName Type="string" Val="HSLA 300"/><SterssStrainType Type="int" Val="0"/><FLDType Type="int" Val="0"/><N Type="float" Val="0.18"/><R Type="float" Val="1.1"/><K Type="float" Val="712230010.424482"/><UTS Type="float" Val="0"/><Density Type="float" Val="7800.0020607"/><YoungModule Type="float" Val="203395008554.987"/><PoissonRatio Type="float" Val="0.3"/><YieldStress Type="float" Val="328740004.058672"/><FLD0 Type="float" Val="0"/><ThinningLimit Type="float" Val="0"/><ShearLimit Type="float" Val="0"/><UseThinningLimit Type="int" Val="0"/><UseShearLimit Type="int" Val="0"/></Material><Material><MaterialName Type="string" Val="HSLA 350"/><SterssStrainType Type="int" Val="0"/><FLDType Type="int" Val="0"/><N Type="float" Val="0.17"/><R Type="float" Val="0.94"/><K Type="float" Val="776180025.3233"/><UTS Type="float" Val="0"/><Density Type="float" Val="7800.0020607"/><YoungModule Type="float" Val="203395008554.987"/><PoissonRatio Type="float" Val="0.3"/><YieldStress Type="float" Val="425230028.872774"/><FLD0 Type="float" Val="0"/><ThinningLimit Type="float" Val="0"/><ShearLimit Type="float" Val="0"/><UseThinningLimit Type="int" Val="0"/><UseShearLimit Type="int" Val="0"/></Material><Material><MaterialName Type="string" Val="SSPDX"/><SterssStrainType Type="int" Val="0"/><FLDType Type="int" Val="0"/><N Type="float" Val="0.259"/><R Type="float" Val="1.866"/><K Type="float" Val="505557028.100504"/><UTS Type="float" Val="0"/><Density Type="float" Val="7800.0020607"/><YoungModule Type="float" Val="210000008832.795"/><PoissonRatio Type="float" Val="0.3"/><YieldStress Type="float" Val="145700003.075046"/><FLD0 Type="float" Val="0"/><ThinningLimit Type="float" Val="0"/><ShearLimit Type="float" Val="0"/><UseThinningLimit Type="int" Val="0"/><UseShearLimit Type="int" Val="0"/></Material><Material><MaterialName Type="string" Val="DP 600"/><SterssStrainType Type="int" Val="0"/><FLDType Type="int" Val="0"/><N Type="float" Val="0.17"/><R Type="float" Val="0.9"/><K Type="float" Val="1033870038.60348"/><UTS Type="float" Val="0"/><Density Type="float" Val="7800.0020607"/><YoungModule Type="float" Val="203395008554.987"/><PoissonRatio Type="float" Val="0.3"/><YieldStress Type="float" Val="386450028.464343"/><FLD0 Type="float" Val="0"/><ThinningLimit Type="float" Val="0"/><ShearLimit Type="float" Val="0"/><UseThinningLimit Type="int" Val="0"/><UseShearLimit Type="int" Val="0"/></Material><Material><MaterialName Type="string" Val="BH 280"/><SterssStrainType Type="int" Val="0"/><FLDType Type="int" Val="0"/><N Type="float" Val="0.17"/><R Type="float" Val="1.4"/><K Type="float" Val="688846098.309483"/><UTS Type="float" Val="0"/><Density Type="float" Val="7800.0020607"/><YoungModule Type="float" Val="203395008554.987"/><PoissonRatio Type="float" Val="0.3"/><YieldStress Type="float" Val="300000012.617009"/><FLD0 Type="float" Val="0"/><ThinningLimit Type="float" Val="0"/><ShearLimit Type="float" Val="0"/><UseThinningLimit Type="int" Val="0"/><UseShearLimit Type="int" Val="0"/></Material><Material><MaterialName Type="string" Val="DP 280/600"/><SterssStrainType Type="int" Val="0"/><FLDType Type="int" Val="0"/><N Type="float" Val="0.21"/><R Type="float" Val="1"/><K Type="float" Val="1082000045.51091"/><UTS Type="float" Val="0"/><Density Type="float" Val="7800.0020607"/><YoungModule Type="float" Val="203395008554.987"/><PoissonRatio Type="float" Val="0.3"/><YieldStress Type="float" Val="280000011.775415"/><FLD0 Type="float" Val="0"/><ThinningLimit Type="float" Val="0"/><ShearLimit Type="float" Val="0"/><UseThinningLimit Type="int" Val="0"/><UseShearLimit Type="int" Val="0"/></Material><Material><MaterialName Type="string" Val="DP 300/500"/><SterssStrainType Type="int" Val="0"/><FLDType Type="int" Val="0"/><N Type="float" Val="0.16"/><R Type="float" Val="1"/><K Type="float" Val="762000032.052304"/><UTS Type="float" Val="0"/><Density Type="float" Val="7800.0020607"/><YoungModule Type="float" Val="203395008554.987"/><PoissonRatio Type="float" Val="0.3"/><YieldStress Type="float" Val="300000012.617009"/><FLD0 Type="float" Val="0"/><ThinningLimit Type="float" Val="0"/><ShearLimit Type="float" Val="0"/><UseThinningLimit Type="int" Val="0"/><UseShearLimit Type="int" Val="0"/></Material><Material><MaterialName Type="string" Val="DP 350/600"/><SterssStrainType Type="int" Val="0"/><FLDType Type="int" Val="0"/><N Type="float" Val="0.14"/><R Type="float" Val="1"/><K Type="float" Val="976000041.053218"/><UTS Type="float" Val="0"/><Density Type="float" Val="7800.0020607"/><YoungModule Type="float" Val="203395008554.987"/><PoissonRatio Type="float" Val="0.3"/><YieldStress Type="float" Val="350000014.720993"/><FLD0 Type="float" Val="0"/><ThinningLimit Type="float" Val="0"/><ShearLimit Type="float" Val="0"/><UseThinningLimit Type="int" Val="0"/><UseShearLimit Type="int" Val="0"/></Material><Material><MaterialName Type="string" Val="DP 400/700"/><SterssStrainType Type="int" Val="0"/><FLDType Type="int" Val="0"/><N Type="float" Val="0.14"/><R Type="float" Val="1"/><K Type="float" Val="1028000043.23585"/><UTS Type="float" Val="0"/><Density Type="float" Val="7800.0020607"/><YoungModule Type="float" Val="203395008554.987"/><PoissonRatio Type="float" Val="0.3"/><YieldStress Type="float" Val="400000016.824976"/><FLD0 Type="float" Val="0"/><ThinningLimit Type="float" Val="0"/><ShearLimit Type="float" Val="0"/><UseThinningLimit Type="int" Val="0"/><UseShearLimit Type="int" Val="0"/></Material><Material><MaterialName Type="string" Val="TRIP 450/800"/><SterssStrainType Type="int" Val="0"/><FLDType Type="int" Val="0"/><N Type="float" Val="0.24"/><R Type="float" Val="0.9"/><K Type="float" Val="1690000071.08018"/><UTS Type="float" Val="0"/><Density Type="float" Val="7800.0020607"/><YoungModule Type="float" Val="203395008554.987"/><PoissonRatio Type="float" Val="0.3"/><YieldStress Type="float" Val="450000018.92896"/><FLD0 Type="float" Val="0"/><ThinningLimit Type="float" Val="0"/><ShearLimit Type="float" Val="0"/><UseThinningLimit Type="int" Val="0"/><UseShearLimit Type="int" Val="0"/></Material><Material><MaterialName Type="string" Val="DP 500/800"/><SterssStrainType Type="int" Val="0"/><FLDType Type="int" Val="0"/><N Type="float" Val="0.14"/><R Type="float" Val="1"/><K Type="float" Val="1303000054.80431"/><UTS Type="float" Val="0"/><Density Type="float" Val="7800.0020607"/><YoungModule Type="float" Val="203395008554.987"/><PoissonRatio Type="float" Val="0.3"/><YieldStress Type="float" Val="500000021.032944"/><FLD0 Type="float" Val="0"/><ThinningLimit Type="float" Val="0"/><ShearLimit Type="float" Val="0"/><UseThinningLimit Type="int" Val="0"/><UseShearLimit Type="int" Val="0"/></Material><Material><MaterialName Type="string" Val="CP 700/800"/><SterssStrainType Type="int" Val="0"/><FLDType Type="int" Val="0"/><N Type="float" Val="0.13"/><R Type="float" Val="1"/><K Type="float" Val="1380000058.04238"/><UTS Type="float" Val="0"/><Density Type="float" Val="7800.0020607"/><YoungModule Type="float" Val="203395008554.987"/><PoissonRatio Type="float" Val="0.3"/><YieldStress Type="float" Val="700000029.441985"/><FLD0 Type="float" Val="0"/><ThinningLimit Type="float" Val="0"/><ShearLimit Type="float" Val="0"/><UseThinningLimit Type="int" Val="0"/><UseShearLimit Type="int" Val="0"/></Material><Material><MaterialName Type="string" Val="DP 700/1000"/><SterssStrainType Type="int" Val="0"/><FLDType Type="int" Val="0"/><N Type="float" Val="0.09"/><R Type="float" Val="0.9"/><K Type="float" Val="1521000063.9763"/><UTS Type="float" Val="0"/><Density Type="float" Val="7800.0020607"/><YoungModule Type="float" Val="203395008554.987"/><PoissonRatio Type="float" Val="0.3"/><YieldStress Type="float" Val="700000029.441985"/><FLD0 Type="float" Val="0"/><ThinningLimit Type="float" Val="0"/><ShearLimit Type="float" Val="0"/><UseThinningLimit Type="int" Val="0"/><UseShearLimit Type="int" Val="0"/></Material><Material><MaterialName Type="string" Val="Mart 950/1200"/><SterssStrainType Type="int" Val="0"/><FLDType Type="int" Val="0"/><N Type="float" Val="0.07"/><R Type="float" Val="0.9"/><K Type="float" Val="1678000070.58074"/><UTS Type="float" Val="0"/><Density Type="float" Val="7800.0020607"/><YoungModule Type="float" Val="203395008554.987"/><PoissonRatio Type="float" Val="0.3"/><YieldStress Type="float" Val="950000039.95501"/><FLD0 Type="float" Val="0"/><ThinningLimit Type="float" Val="0"/><ShearLimit Type="float" Val="0"/><UseThinningLimit Type="int" Val="0"/><UseShearLimit Type="int" Val="0"/></Material><Material><MaterialName Type="string" Val="Mart 1250/1520"/><SterssStrainType Type="int" Val="0"/><FLDType Type="int" Val="0"/><N Type="float" Val="0.065"/><R Type="float" Val="0.9"/><K Type="float" Val="2021000085.00235"/><UTS Type="float" Val="0"/><Density Type="float" Val="7800.0020607"/><YoungModule Type="float" Val="203395008554.987"/><PoissonRatio Type="float" Val="0.3"/><YieldStress Type="float" Val="1250000052.57891"/><FLD0 Type="float" Val="0"/><ThinningLimit Type="float" Val="0"/><ShearLimit Type="float" Val="0"/><UseThinningLimit Type="int" Val="0"/><UseShearLimit Type="int" Val="0"/></Material><Material><MaterialName Type="string" Val="CS Type B HDGI"/><SterssStrainType Type="int" Val="0"/><FLDType Type="int" Val="0"/><N Type="float" Val="0.21"/><R Type="float" Val="1"/><K Type="float" Val="590670007.753358"/><UTS Type="float" Val="0"/><Density Type="float" Val="7800.0020607"/><YoungModule Type="float" Val="210000008832.795"/><PoissonRatio Type="float" Val="0.3"/><YieldStress Type="float" Val="269000011.311849"/><FLD0 Type="float" Val="0"/><ThinningLimit Type="float" Val="0"/><ShearLimit Type="float" Val="0"/><UseThinningLimit Type="int" Val="0"/><UseShearLimit Type="int" Val="0"/></Material><Material><MaterialName Type="string" Val="CS Type B HDGA"/><SterssStrainType Type="int" Val="0"/><FLDType Type="int" Val="0"/><N Type="float" Val="0.21"/><R Type="float" Val="1"/><K Type="float" Val="590670007.753358"/><UTS Type="float" Val="0"/><Density Type="float" Val="7800.0020607"/><YoungModule Type="float" Val="210000008832.795"/><PoissonRatio Type="float" Val="0.3"/><YieldStress Type="float" Val="269000011.311849"/><FLD0 Type="float" Val="0"/><ThinningLimit Type="float" Val="0"/><ShearLimit Type="float" Val="0"/><UseThinningLimit Type="int" Val="0"/><UseShearLimit Type="int" Val="0"/></Material><Material><MaterialName Type="string" Val="DS Type B CR"/><SterssStrainType Type="int" Val="0"/><FLDType Type="int" Val="0"/><N Type="float" Val="0.232"/><R Type="float" Val="1"/><K Type="float" Val="525599997.690057"/><UTS Type="float" Val="0"/><Density Type="float" Val="7800.0020607"/><YoungModule Type="float" Val="210000008832.795"/><PoissonRatio Type="float" Val="0.3"/><YieldStress Type="float" Val="175000007.360496"/><FLD0 Type="float" Val="0"/><ThinningLimit Type="float" Val="0"/><ShearLimit Type="float" Val="0"/><UseThinningLimit Type="int" Val="0"/><UseShearLimit Type="int" Val="0"/></Material><Material><MaterialName Type="string" Val="DS Type B EG"/><SterssStrainType Type="int" Val="0"/><FLDType Type="int" Val="0"/><N Type="float" Val="0.224"/><R Type="float" Val="1"/><K Type="float" Val="542219993.510567"/><UTS Type="float" Val="0"/><Density Type="float" Val="7800.0020607"/><YoungModule Type="float" Val="210000008832.795"/><PoissonRatio Type="float" Val="0.3"/><YieldStress Type="float" Val="269000011.311849"/><FLD0 Type="float" Val="0"/><ThinningLimit Type="float" Val="0"/><ShearLimit Type="float" Val="0"/><UseThinningLimit Type="int" Val="0"/><UseShearLimit Type="int" Val="0"/></Material><Material><MaterialName Type="string" Val="DS Type B EG Alloy"/><SterssStrainType Type="int" Val="0"/><FLDType Type="int" Val="0"/><N Type="float" Val="0.218"/><R Type="float" Val="1"/><K Type="float" Val="542530052.117955"/><UTS Type="float" Val="0"/><Density Type="float" Val="7800.0020607"/><YoungModule Type="float" Val="210000008832.795"/><PoissonRatio Type="float" Val="0.3"/><YieldStress Type="float" Val="269000011.311849"/><FLD0 Type="float" Val="0"/><ThinningLimit Type="float" Val="0"/><ShearLimit Type="float" Val="0"/><UseThinningLimit Type="int" Val="0"/><UseShearLimit Type="int" Val="0"/></Material><Material><MaterialName Type="string" Val="DDS CR"/><SterssStrainType Type="int" Val="0"/><FLDType Type="int" Val="0"/><N Type="float" Val="0.235"/><R Type="float" Val="1"/><K Type="float" Val="496000020.861868"/><UTS Type="float" Val="0"/><Density Type="float" Val="7800.0020607"/><YoungModule Type="float" Val="210000008832.795"/><PoissonRatio Type="float" Val="0.3"/><YieldStress Type="float" Val="168000007.068007"/><FLD0 Type="float" Val="0"/><ThinningLimit Type="float" Val="0"/><ShearLimit Type="float" Val="0"/><UseThinningLimit Type="int" Val="0"/><UseShearLimit Type="int" Val="0"/></Material><Material><MaterialName Type="string" Val="DDS EG"/><SterssStrainType Type="int" Val="0"/><FLDType Type="int" Val="0"/><N Type="float" Val="0.228"/><R Type="float" Val="1"/><K Type="float" Val="540170005.627989"/><UTS Type="float" Val="0"/><Density Type="float" Val="7800.0020607"/><YoungModule Type="float" Val="210000008832.795"/><PoissonRatio Type="float" Val="0.3"/><YieldStress Type="float" Val="182000007.652986"/><FLD0 Type="float" Val="0"/><ThinningLimit Type="float" Val="0"/><ShearLimit Type="float" Val="0"/><UseThinningLimit Type="int" Val="0"/><UseShearLimit Type="int" Val="0"/></Material><Material><MaterialName Type="string" Val="DDS EG Alloy"/><SterssStrainType Type="int" Val="0"/><FLDType Type="int" Val="0"/><N Type="float" Val="0.227"/><R Type="float" Val="1"/><K Type="float" Val="550000023.136928"/><UTS Type="float" Val="0"/><Density Type="float" Val="7800.0020607"/><YoungModule Type="float" Val="210000008832.795"/><PoissonRatio Type="float" Val="0.3"/><YieldStress Type="float" Val="183000007.695755"/><FLD0 Type="float" Val="0"/><ThinningLimit Type="float" Val="0"/><ShearLimit Type="float" Val="0"/><UseThinningLimit Type="int" Val="0"/><UseShearLimit Type="int" Val="0"/></Material><Material><MaterialName Type="string" Val="SCGA270D"/><SterssStrainType Type="int" Val="0"/><FLDType Type="int" Val="0"/><N Type="float" Val="0.219"/><R Type="float" Val="1.5"/><K Type="float" Val="547200035.222274"/><UTS Type="float" Val="0"/><Density Type="float" Val="7800.0020607"/><YoungModule Type="float" Val="210000008832.795"/><PoissonRatio Type="float" Val="0.3"/><YieldStress Type="float" Val="167100013.128617"/><FLD0 Type="float" Val="0"/><ThinningLimit Type="float" Val="0"/><ShearLimit Type="float" Val="0"/><UseThinningLimit Type="int" Val="0"/><UseShearLimit Type="int" Val="0"/></Material><Material><MaterialName Type="string" Val="DDS HDGI"/><SterssStrainType Type="int" Val="0"/><FLDType Type="int" Val="0"/><N Type="float" Val="0.24"/><R Type="float" Val="1"/><K Type="float" Val="530000022.295335"/><UTS Type="float" Val="0"/><Density Type="float" Val="7800.0020607"/><YoungModule Type="float" Val="210000008832.795"/><PoissonRatio Type="float" Val="0.3"/><YieldStress Type="float" Val="152000006.390595"/><FLD0 Type="float" Val="0"/><ThinningLimit Type="float" Val="0"/><ShearLimit Type="float" Val="0"/><UseThinningLimit Type="int" Val="0"/><UseShearLimit Type="int" Val="0"/></Material><Material><MaterialName Type="string" Val="EDDS CR"/><SterssStrainType Type="int" Val="0"/><FLDType Type="int" Val="0"/><N Type="float" Val="0.256"/><R Type="float" Val="1"/><K Type="float" Val="543770042.404151"/><UTS Type="float" Val="0"/><Density Type="float" Val="7800.0020607"/><YoungModule Type="float" Val="210000008832.795"/><PoissonRatio Type="float" Val="0.3"/><YieldStress Type="float" Val="155000006.518903"/><FLD0 Type="float" Val="0"/><ThinningLimit Type="float" Val="0"/><ShearLimit Type="float" Val="0"/><UseThinningLimit Type="int" Val="0"/><UseShearLimit Type="int" Val="0"/></Material><Material><MaterialName Type="string" Val="EDDS EG"/><SterssStrainType Type="int" Val="0"/><FLDType Type="int" Val="0"/><N Type="float" Val="0.239"/><R Type="float" Val="1"/><K Type="float" Val="543530052.160724"/><UTS Type="float" Val="0"/><Density Type="float" Val="7800.0020607"/><YoungModule Type="float" Val="210000008832.795"/><PoissonRatio Type="float" Val="0.3"/><YieldStress Type="float" Val="168000007.068007"/><FLD0 Type="float" Val="0"/><ThinningLimit Type="float" Val="0"/><ShearLimit Type="float" Val="0"/><UseThinningLimit Type="int" Val="0"/><UseShearLimit Type="int" Val="0"/></Material><Material><MaterialName Type="string" Val="EDDS EG Alloy"/><SterssStrainType Type="int" Val="0"/><FLDType Type="int" Val="0"/><N Type="float" Val="0.239"/><R Type="float" Val="1"/><K Type="float" Val="550670006.070171"/><UTS Type="float" Val="0"/><Density Type="float" Val="7800.0020607"/><YoungModule Type="float" Val="210000008832.795"/><PoissonRatio Type="float" Val="0.3"/><YieldStress Type="float" Val="168000007.068007"/><FLD0 Type="float" Val="0"/><ThinningLimit Type="float" Val="0"/><ShearLimit Type="float" Val="0"/><UseThinningLimit Type="int" Val="0"/><UseShearLimit Type="int" Val="0"/></Material><Material><MaterialName Type="string" Val="EDDS HDGI"/><SterssStrainType Type="int" Val="0"/><FLDType Type="int" Val="0"/><N Type="float" Val="0.24"/><R Type="float" Val="1"/><K Type="float" Val="542510032.583425"/><UTS Type="float" Val="0"/><Density Type="float" Val="7800.0020607"/><YoungModule Type="float" Val="210000008832.795"/><PoissonRatio Type="float" Val="0.3"/><YieldStress Type="float" Val="145000006.098106"/><FLD0 Type="float" Val="0"/><ThinningLimit Type="float" Val="0"/><ShearLimit Type="float" Val="0"/><UseThinningLimit Type="int" Val="0"/><UseShearLimit Type="int" Val="0"/></Material><Material><MaterialName Type="string" Val="EDDS HDGA"/><SterssStrainType Type="int" Val="0"/><FLDType Type="int" Val="0"/><N Type="float" Val="0.24"/><R Type="float" Val="1"/><K Type="float" Val="542510032.583425"/><UTS Type="float" Val="0"/><Density Type="float" Val="7800.0020607"/><YoungModule Type="float" Val="210000008832.795"/><PoissonRatio Type="float" Val="0.3"/><YieldStress Type="float" Val="145000006.098106"/><FLD0 Type="float" Val="0"/><ThinningLimit Type="float" Val="0"/><ShearLimit Type="float" Val="0"/><UseThinningLimit Type="int" Val="0"/><UseShearLimit Type="int" Val="0"/></Material><Material><MaterialName Type="string" Val="BH 180 CR"/><SterssStrainType Type="int" Val="0"/><FLDType Type="int" Val="0"/><N Type="float" Val="0.21"/><R Type="float" Val="1"/><K Type="float" Val="556420006.316093"/><UTS Type="float" Val="0"/><Density Type="float" Val="7800.0020607"/><YoungModule Type="float" Val="210000008832.795"/><PoissonRatio Type="float" Val="0.3"/><YieldStress Type="float" Val="196000008.244859"/><FLD0 Type="float" Val="0"/><ThinningLimit Type="float" Val="0"/><ShearLimit Type="float" Val="0"/><UseThinningLimit Type="int" Val="0"/><UseShearLimit Type="int" Val="0"/></Material><Material><MaterialName Type="string" Val="BH 180 EG"/><SterssStrainType Type="int" Val="0"/><FLDType Type="int" Val="0"/><N Type="float" Val="0.21"/><R Type="float" Val="1"/><K Type="float" Val="556420006.316093"/><UTS Type="float" Val="0"/><Density Type="float" Val="7800.0020607"/><YoungModule Type="float" Val="210000008832.795"/><PoissonRatio Type="float" Val="0.3"/><YieldStress Type="float" Val="196000008.244859"/><FLD0 Type="float" Val="0"/><ThinningLimit Type="float" Val="0"/><ShearLimit Type="float" Val="0"/><UseThinningLimit Type="int" Val="0"/><UseShearLimit Type="int" Val="0"/></Material><Material><MaterialName Type="string" Val="BH 180 EG Alloy"/><SterssStrainType Type="int" Val="0"/><FLDType Type="int" Val="0"/><N Type="float" Val="0.21"/><R Type="float" Val="1"/><K Type="float" Val="556420006.316093"/><UTS Type="float" Val="0"/><Density Type="float" Val="7800.0020607"/><YoungModule Type="float" Val="210000008832.795"/><PoissonRatio Type="float" Val="0.3"/><YieldStress Type="float" Val="196000008.244859"/><FLD0 Type="float" Val="0"/><ThinningLimit Type="float" Val="0"/><ShearLimit Type="float" Val="0"/><UseThinningLimit Type="int" Val="0"/><UseShearLimit Type="int" Val="0"/></Material><Material><MaterialName Type="string" Val="BH 180 HDGI"/><SterssStrainType Type="int" Val="0"/><FLDType Type="int" Val="0"/><N Type="float" Val="0.21"/><R Type="float" Val="1"/><K Type="float" Val="522180014.639199"/><UTS Type="float" Val="0"/><Density Type="float" Val="7800.0020607"/><YoungModule Type="float" Val="210000008832.795"/><PoissonRatio Type="float" Val="0.3"/><YieldStress Type="float" Val="185000007.781293"/><FLD0 Type="float" Val="0"/><ThinningLimit Type="float" Val="0"/><ShearLimit Type="float" Val="0"/><UseThinningLimit Type="int" Val="0"/><UseShearLimit Type="int" Val="0"/></Material><Material><MaterialName Type="string" Val="HRHSLA60"/><SterssStrainType Type="int" Val="0"/><FLDType Type="int" Val="0"/><N Type="float" Val="0.15"/><R Type="float" Val="0.9"/><K Type="float" Val="792897006.005914"/><UTS Type="float" Val="0"/><Density Type="float" Val="7859.984404"/><YoungModule Type="float" Val="206843008700.014"/><PoissonRatio Type="float" Val="0.29"/><YieldStress Type="float" Val="441264026.129799"/><FLD0 Type="float" Val="0"/><ThinningLimit Type="float" Val="0"/><ShearLimit Type="float" Val="0"/><UseThinningLimit Type="int" Val="0"/><UseShearLimit Type="int" Val="0"/></Material><Material><MaterialName Type="string" Val="BH 180 HDGA"/><SterssStrainType Type="int" Val="0"/><FLDType Type="int" Val="0"/><N Type="float" Val="0.21"/><R Type="float" Val="1"/><K Type="float" Val="522180014.639199"/><UTS Type="float" Val="0"/><Density Type="float" Val="7800.0020607"/><YoungModule Type="float" Val="210000008832.795"/><PoissonRatio Type="float" Val="0.3"/><YieldStress Type="float" Val="185000007.781293"/><FLD0 Type="float" Val="0"/><ThinningLimit Type="float" Val="0"/><ShearLimit Type="float" Val="0"/><UseThinningLimit Type="int" Val="0"/><UseShearLimit Type="int" Val="0"/></Material><Material><MaterialName Type="string" Val="BH 210 CR"/><SterssStrainType Type="int" Val="0"/><FLDType Type="int" Val="0"/><N Type="float" Val="0.2"/><R Type="float" Val="1"/><K Type="float" Val="579700036.591587"/><UTS Type="float" Val="0"/><Density Type="float" Val="7800.0020607"/><YoungModule Type="float" Val="210000008832.795"/><PoissonRatio Type="float" Val="0.3"/><YieldStress Type="float" Val="223000009.378942"/><FLD0 Type="float" Val="0"/><ThinningLimit Type="float" Val="0"/><ShearLimit Type="float" Val="0"/><UseThinningLimit Type="int" Val="0"/><UseShearLimit Type="int" Val="0"/></Material><Material><MaterialName Type="string" Val="BH 210 EG"/><SterssStrainType Type="int" Val="0"/><FLDType Type="int" Val="0"/><N Type="float" Val="0.2"/><R Type="float" Val="1"/><K Type="float" Val="579700036.591587"/><UTS Type="float" Val="0"/><Density Type="float" Val="7800.0020607"/><YoungModule Type="float" Val="210000008832.795"/><PoissonRatio Type="float" Val="0.3"/><YieldStress Type="float" Val="223000009.378942"/><FLD0 Type="float" Val="0"/><ThinningLimit Type="float" Val="0"/><ShearLimit Type="float" Val="0"/><UseThinningLimit Type="int" Val="0"/><UseShearLimit Type="int" Val="0"/></Material><Material><MaterialName Type="string" Val="BH 210 EG Alloy"/><SterssStrainType Type="int" Val="0"/><FLDType Type="int" Val="0"/><N Type="float" Val="0.2"/><R Type="float" Val="1"/><K Type="float" Val="579700036.591587"/><UTS Type="float" Val="0"/><Density Type="float" Val="7800.0020607"/><YoungModule Type="float" Val="210000008832.795"/><PoissonRatio Type="float" Val="0.3"/><YieldStress Type="float" Val="223000009.378942"/><FLD0 Type="float" Val="0"/><ThinningLimit Type="float" Val="0"/><ShearLimit Type="float" Val="0"/><UseThinningLimit Type="int" Val="0"/><UseShearLimit Type="int" Val="0"/></Material><Material><MaterialName Type="string" Val="BH 210 HDGI"/><SterssStrainType Type="int" Val="0"/><FLDType Type="int" Val="0"/><N Type="float" Val="0.19"/><R Type="float" Val="1"/><K Type="float" Val="588530054.050862"/><UTS Type="float" Val="0"/><Density Type="float" Val="7800.0020607"/><YoungModule Type="float" Val="210000008832.795"/><PoissonRatio Type="float" Val="0.3"/><YieldStress Type="float" Val="230000009.671431"/><FLD0 Type="float" Val="0"/><ThinningLimit Type="float" Val="0"/><ShearLimit Type="float" Val="0"/><UseThinningLimit Type="int" Val="0"/><UseShearLimit Type="int" Val="0"/></Material><Material><MaterialName Type="string" Val="BH 210 HDGA"/><SterssStrainType Type="int" Val="0"/><FLDType Type="int" Val="0"/><N Type="float" Val="0.19"/><R Type="float" Val="1"/><K Type="float" Val="588530054.050862"/><UTS Type="float" Val="0"/><Density Type="float" Val="7800.0020607"/><YoungModule Type="float" Val="210000008832.795"/><PoissonRatio Type="float" Val="0.3"/><YieldStress Type="float" Val="230000009.671431"/><FLD0 Type="float" Val="0"/><ThinningLimit Type="float" Val="0"/><ShearLimit Type="float" Val="0"/><UseThinningLimit Type="int" Val="0"/><UseShearLimit Type="int" Val="0"/></Material><Material><MaterialName Type="string" Val="BH 240 EG"/><SterssStrainType Type="int" Val="0"/><FLDType Type="int" Val="0"/><N Type="float" Val="0.191"/><R Type="float" Val="1"/><K Type="float" Val="627700038.610033"/><UTS Type="float" Val="0"/><Density Type="float" Val="7800.0020607"/><YoungModule Type="float" Val="210000008832.795"/><PoissonRatio Type="float" Val="0.3"/><YieldStress Type="float" Val="256000010.76964"/><FLD0 Type="float" Val="0"/><ThinningLimit Type="float" Val="0"/><ShearLimit Type="float" Val="0"/><UseThinningLimit Type="int" Val="0"/><UseShearLimit Type="int" Val="0"/></Material><Material><MaterialName Type="string" Val="180A CR"/><SterssStrainType Type="int" Val="0"/><FLDType Type="int" Val="0"/><N Type="float" Val="0.22"/><R Type="float" Val="1"/><K Type="float" Val="612000025.740352"/><UTS Type="float" Val="0"/><Density Type="float" Val="7800.0020607"/><YoungModule Type="float" Val="210000008832.795"/><PoissonRatio Type="float" Val="0.3"/><YieldStress Type="float" Val="195000008.20209"/><FLD0 Type="float" Val="0"/><ThinningLimit Type="float" Val="0"/><ShearLimit Type="float" Val="0"/><UseThinningLimit Type="int" Val="0"/><UseShearLimit Type="int" Val="0"/></Material><Material><MaterialName Type="string" Val="180A EG"/><SterssStrainType Type="int" Val="0"/><FLDType Type="int" Val="0"/><N Type="float" Val="0.22"/><R Type="float" Val="1"/><K Type="float" Val="612000025.740352"/><UTS Type="float" Val="0"/><Density Type="float" Val="7800.0020607"/><YoungModule Type="float" Val="210000008832.795"/><PoissonRatio Type="float" Val="0.3"/><YieldStress Type="float" Val="195000008.20209"/><FLD0 Type="float" Val="0"/><ThinningLimit Type="float" Val="0"/><ShearLimit Type="float" Val="0"/><UseThinningLimit Type="int" Val="0"/><UseShearLimit Type="int" Val="0"/></Material><Material><MaterialName Type="string" Val="180A EG Alloy"/><SterssStrainType Type="int" Val="0"/><FLDType Type="int" Val="0"/><N Type="float" Val="0.22"/><R Type="float" Val="1"/><K Type="float" Val="612000025.740352"/><UTS Type="float" Val="0"/><Density Type="float" Val="7800.0020607"/><YoungModule Type="float" Val="210000008832.795"/><PoissonRatio Type="float" Val="0.3"/><YieldStress Type="float" Val="195000008.20209"/><FLD0 Type="float" Val="0"/><ThinningLimit Type="float" Val="0"/><ShearLimit Type="float" Val="0"/><UseThinningLimit Type="int" Val="0"/><UseShearLimit Type="int" Val="0"/></Material><Material><MaterialName Type="string" Val="HRHSLA75"/><SterssStrainType Type="int" Val="0"/><FLDType Type="int" Val="0"/><N Type="float" Val="0.14"/><R Type="float" Val="0.9"/><K Type="float" Val="896318030.863658"/><UTS Type="float" Val="0"/><Density Type="float" Val="7859.984404"/><YoungModule Type="float" Val="206843008700.014"/><PoissonRatio Type="float" Val="0.29"/><YieldStress Type="float" Val="551581016.852654"/><FLD0 Type="float" Val="0"/><ThinningLimit Type="float" Val="0"/><ShearLimit Type="float" Val="0"/><UseThinningLimit Type="int" Val="0"/><UseShearLimit Type="int" Val="0"/></Material><Material><MaterialName Type="string" Val="180A HDGI"/><SterssStrainType Type="int" Val="0"/><FLDType Type="int" Val="0"/><N Type="float" Val="0.22"/><R Type="float" Val="1"/><K Type="float" Val="612000025.740352"/><UTS Type="float" Val="0"/><Density Type="float" Val="7800.0020607"/><YoungModule Type="float" Val="210000008832.795"/><PoissonRatio Type="float" Val="0.3"/><YieldStress Type="float" Val="199000008.373166"/><FLD0 Type="float" Val="0"/><ThinningLimit Type="float" Val="0"/><ShearLimit Type="float" Val="0"/>
